Repository: k100kan35-dotcom/psfinal_hysteresis_redesign

File: preset_data/strain_sweep/S100_Y1_final.txt
# Strain Sweep 내장 데이터
# T(C)	Freq(Hz)	Strain	E'(Pa)	E''(Pa)
0.02	1.0	0.00998199	12.3965	1.76989
0.02	1.0	0.0133129	12.3579	1.77681
0.02	1.0	0.0177461	12.3418	1.78331
0.02	1.0	0.0236596	12.3492	1.80447
0.02	1.0	0.031558	12.2931	1.8164
0.02	1.0	0.0420875	12.2247	1.83397
0.02	1.0	0.0561241	12.1139	1.85492
0.02	1.0	0.0748532	11.96	1.88646
0.02	1.0	0.099816	11.7526	1.92113
0.02	1.0	0.133117	11.4914	1.95493
0.02	1.0	0.177512	11.1729	1.98251
0.02	1.0	0.236721	10.8024	2.00125
0.02	1.0	0.315669	10.3899	2.00493
0.02	1.0	0.42097	9.94642	1.99124
0.02	1.0	0.561402	9.47247	1.95595
0.02	1.0	0.748652	8.97981	1.90113
0.02	1.0	0.998458	8.46497	1.82624
0.02	1.0	1.33148	7.93229	1.73507
0.02	1.0	1.77568	7.38546	1.63276
0.02	1.0	2.36817	6.81151	1.52133
0.02	1.0	3.15846	6.20654	1.40454
0.02	1.0	4.21252	5.57118	1.28468
0.02	1.0	5.6189	4.91792	1.16317
0.02	1.0	7.49479	4.27492	1.04087
0.02	1.0	9.99712	3.67123	0.915441
0.02	1.0	13.3315	3.12654	0.783644
0.02	1.0	17.7678	2.65958	0.647271
0.02	1.0	24.0898	2.39459	0.510474
0.02	1.0	25.1467	2.34769	0.47739
9.94	1.0	0.0099875	10.9768	1.35416
9.94	1.0	0.0133212	10.9577	1.34117
9.94	1.0	0.017767	10.943	1.34462
9.94	1.0	0.0236861	10.9141	1.35255
9.94	1.0	0.0315812	10.8752	1.3618
9.94	1.0	0.042114	10.7959	1.37742
9.94	1.0	0.0561403	10.6951	1.39078
9.94	1.0	0.0748584	10.5596	1.41098
9.94	1.0	0.0998339	10.3817	1.43529
9.94	1.0	0.133138	10.1641	1.46189
9.94	1.0	0.177559	9.89803	1.48585
9.94	1.0	0.236777	9.5962	1.50286
9.94	1.0	0.315749	9.26689	1.50928
9.94	1.0	0.421055	8.9119	1.50267
9.94	1.0	0.561495	8.53631	1.48018
9.94	1.0	0.748819	8.13766	1.44313
9.94	1.0	0.998588	7.72817	1.3897
9.94	1.0	1.33171	7.29787	1.3244
9.94	1.0	1.77597	6.84293	1.24907
9.94	1.0	2.3686	6.35803	1.16787
9.94	1.0	3.15909	5.83214	1.08212
9.94	1.0	4.21328	5.2652	0.993642
9.94	1.0	5.61951	4.66899	0.9036
9.94	1.0	7.49538	4.07185	0.812517
9.94	1.0	9.9975	3.50604	0.719437
9.94	1.0	13.3325	3.00446	0.623393
9.94	1.0	17.7732	2.56688	0.523096
9.94	1.0	23.7157	2.29471	0.420665
9.94	1.0	26.3193	2.23593	0.381457
29.9	1.0	0.00993227	7.92113	0.812626
29.9	1.0	0.0133018	7.85741	0.793673
29.9	1.0	0.0177287	7.82279	0.797681
29.9	1.0	0.0236355	7.81039	0.8005
29.9	1.0	0.0315658	7.75717	0.806546
29.9	1.0	0.0420936	7.71052	0.81615
29.9	1.0	0.0560989	7.64443	0.823229
29.9	1.0	0.0748367	7.56082	0.823972
29.9	1.0	0.0997999	7.4614	0.825199
29.9	1.0	0.133073	7.33974	0.82181
29.9	1.0	0.177427	7.20522	0.824052
29.9	1.0	0.236635	7.05659	0.828837
29.9	1.0	0.315539	6.89171	0.832713
29.9	1.0	0.420773	6.71473	0.834018
29.9	1.0	0.561073	6.52162	0.829128
29.9	1.0	0.748208	6.31242	0.817982
29.9	1.0	0.99778	6.08633	0.799891
29.9	1.0	1.33063	5.83939	0.775213
29.9	1.0	1.77458	5.56679	0.744597
29.9	1.0	2.3666	5.2637	0.709913
29.9	1.0	3.1564	4.92131	0.672274
29.9	1.0	4.20982	4.52905	0.631911
29.9	1.0	5.61481	4.08678	0.588998
29.9	1.0	7.4889	3.61581	0.543269
29.9	1.0	9.98856	3.15133	0.494747
29.9	1.0	13.3223	2.72296	0.441901
29.9	1.0	17.7651	2.35499	0.383864
29.9	1.0	23.6793	2.05225	0.322323
29.9	1.0	31.7316	1.90996	0.263056
49.99	1.0	0.00991974	6.36074	0.564004
49.99	1.0	0.0133148	6.32266	0.531796
49.99	1.0	0.0176711	6.33331	0.545917
49.99	1.0	0.0236869	6.29266	0.530814
49.99	1.0	0.0315095	6.29257	0.542256
49.99	1.0	0.0420438	6.25757	0.544083
49.99	1.0	0.0560571	6.232	0.543356
49.99	1.0	0.0747942	6.19966	0.550299
49.99	1.0	0.0997915	6.15963	0.553352
49.99	1.0	0.133103	6.10052	0.559198
49.99	1.0	0.177507	6.03305	0.56475
49.99	1.0	0.236681	5.95228	0.570907
49.99	1.0	0.315597	5.85864	0.57597
49.99	1.0	0.420808	5.75195	0.578493
49.99	1.0	0.561103	5.63059	0.577807
49.99	1.0	0.748215	5.49496	0.573712
49.99	1.0	0.997827	5.34245	0.565579
49.99	1.0	1.33076	5.16955	0.553316
49.99	1.0	1.77476	4.97189	0.537297
49.99	1.0	2.36687	4.74285	0.517747
49.99	1.0	3.15656	4.47503	0.495432
49.99	1.0	4.2097	4.16225	0.470468
49.99	1.0	5.61436	3.8047	0.443194
49.99	1.0	7.48803	3.4133	0.413561
49.99	1.0	9.98679	3.01052	0.381353
49.99	1.0	13.3194	2.62562	0.345818
49.99	1.0	17.761	2.27965	0.305989
49.99	1.0	23.6769	1.99052	0.26321

File: preset_data/strain_sweep/S140Y1.txt
# Strain Sweep 내장 데이터
# T(C)	Freq(Hz)	Strain	E'(Pa)	E''(Pa)
0.03	1.0	0.00998001	13.2699	2.50155
0.03	1.0	0.0132999	13.2987	2.52376
0.03	1.0	0.0177483	13.2533	2.54093
0.03	1.0	0.0236647	13.17	2.5526
0.03	1.0	0.031552	13.0503	2.57268
0.03	1.0	0.042071	12.8762	2.59972
0.03	1.0	0.0561221	12.5461	2.61779
0.03	1.0	0.0748157	11.5924	2.40342
0.03	1.0	0.0998166	11.1034	2.33596
0.03	1.0	0.133168	10.587	2.2519
0.03	1.0	0.177549	10.1934	2.26328
0.03	1.0	0.236822	9.86912	2.31561
0.03	1.0	0.315754	9.55796	2.35266
0.03	1.0	0.421141	9.21716	2.37383
0.03	1.0	0.56159	8.82071	2.3702
0.03	1.0	0.750019	8.453	2.3689
0.03	1.0	0.998509	7.99884	2.26646
0.03	1.0	1.33154	7.4266	2.13348
0.03	1.0	1.77579	6.83193	1.98094
0.03	1.0	2.36823	6.2053	1.81551
0.03	1.0	3.15834	5.55017	1.64398
0.03	1.0	4.21178	4.87593	1.46829
0.03	1.0	5.6171	4.20983	1.2906
0.03	1.0	7.48947	3.58981	1.11456
0.03	1.0	9.98406	3.0466	0.942058
0.03	1.0	13.3059	2.59936	0.776176
0.03	1.0	17.7466	2.24027	0.624326
0.03	1.0	23.7115	1.87799	0.492386
0.03	1.0	28.2026	2.11957	0.427065
10.02	1.0	0.00997532	13.6462	2.2215
10.02	1.0	0.0132951	13.6767	2.23542
10.02	1.0	0.0177544	13.6381	2.24798
10.02	1.0	0.0236625	13.5595	2.26561
10.02	1.0	0.0315742	13.4512	2.29234
10.02	1.0	0.0420785	13.2791	2.32682
10.02	1.0	0.0561323	13.0327	2.36721
10.02	1.0	0.0748498	12.6991	2.41115
10.02	1.0	0.0998313	12.2668	2.454
10.02	1.0	0.133132	11.7565	2.48927
10.02	1.0	0.177536	11.1629	2.50332
10.02	1.0	0.236756	10.5255	2.49012
10.02	1.0	0.315722	9.8562	2.44244
10.02	1.0	0.421029	9.1836	2.36224
10.02	1.0	0.561475	8.52249	2.25131
10.02	1.0	0.74879	7.8805	2.11515
10.02	1.0	0.99854	7.26055	1.96098
10.02	1.0	1.33166	6.66227	1.79746
10.02	1.0	1.77598	6.07911	1.63023
10.02	1.0	2.36845	5.50434	1.46457
10.02	1.0	3.15853	4.93063	1.30271
10.02	1.0	4.21181	4.35563	1.14567
10.02	1.0	5.61624	3.78799	0.994208
10.02	1.0	7.48793	3.25129	0.85009
10.02	1.0	9.98203	2.77663	0.714264
10.02	1.0	13.3073	2.37899	0.587396
10.02	1.0	17.7513	2.0207	0.473068
10.02	1.0	23.7048	1.66138	0.37397
29.87	1.0	0.010004	7.62647	1.02862
29.87	1.0	0.013315	7.57404	1.0182
29.87	1.0	0.0177428	7.56285	1.02822
29.87	1.0	0.0236744	7.53562	1.04116
29.87	1.0	0.0315611	7.48086	1.04884
29.87	1.0	0.0421034	7.39184	1.05618
29.87	1.0	0.0561384	7.28808	1.06737
29.87	1.0	0.0748353	7.16338	1.07645
29.87	1.0	0.0998068	7.00678	1.0893
29.87	1.0	0.133089	6.82299	1.10032
29.87	1.0	0.177474	6.61197	1.10833
29.87	1.0	0.236678	6.38052	1.11267
29.87	1.0	0.315645	6.12805	1.10798
29.87	1.0	0.420867	5.86676	1.09342
29.87	1.0	0.561268	5.59792	1.0655
29.87	1.0	0.748535	5.31881	1.02601
29.87	1.0	0.998219	5.02799	0.97498
29.87	1.0	1.3312	4.72976	0.912615
29.87	1.0	1.77536	4.42141	0.842334
29.87	1.0	2.36776	4.10374	0.771896
29.87	1.0	3.15785	3.76863	0.708345
29.87	1.0	4.2116	3.40978	0.648162
29.87	1.0	5.61678	3.03153	0.587843
29.87	1.0	7.49074	2.65363	0.526583
29.87	1.0	9.98896	2.30104	0.463514
29.87	1.0	13.317	1.99566	0.398285
29.87	1.0	17.7547	1.75084	0.332512
29.87	1.0	23.7136	1.55218	0.27136
50.1	1.0	0.00999811	6.59425	0.807343
50.1	1.0	0.0132761	6.57867	0.819473
50.1	1.0	0.0177123	6.59427	0.817078
50.1	1.0	0.0237338	6.53751	0.817154
50.1	1.0	0.0315943	6.50448	0.820802
50.1	1.0	0.0421069	6.46289	0.828814
50.1	1.0	0.0561044	6.39899	0.836247
50.1	1.0	0.0747811	6.30974	0.848607
50.1	1.0	0.0997985	6.18723	0.857566
50.1	1.0	0.133107	6.04305	0.867315
50.1	1.0	0.177476	5.87379	0.875249
50.1	1.0	0.236598	5.68668	0.877708
50.1	1.0	0.315573	5.4795	0.87208
50.1	1.0	0.420849	5.26036	0.858053
50.1	1.0	0.561245	5.03163	0.835287
50.1	1.0	0.748372	4.79098	0.803647
50.1	1.0	0.998017	4.53912	0.763063
50.1	1.0	1.33104	4.27973	0.717579
50.1	1.0	1.77517	4.01088	0.668949
50.1	1.0	2.36727	3.73155	0.619371
50.1	1.0	3.15719	3.43979	0.570051
50.1	1.0	4.2104	3.13228	0.520777
50.1	1.0	5.61496	2.81205	0.471277
50.1	1.0	7.48761	2.48654	0.421374
50.1	1.0	9.98392	2.17365	0.371187
50.1	1.0	13.3106	1.88879	0.320378
50.1	1.0	17.7444	1.64191	0.269314
50.1	1.0	23.68	1.44092	0.222154
